Repository: equinor/neqsim

<h1>
</h1>
  <strong>From Simulation Models to AI-Assisted Industrial Workflows</strong>

### AI agent - describe your problem in plain English

```
@solve-task hydrate formation temperature for wet gas at 100 bara
```

The agent scopes the task, builds a NeqSim simulation, validates results, and generates a Word + HTML report with no coding required.

---

# 1. Clone into your user profile
cd $HOME\Documents\GitHub
git clone https://github.com/equinor/neqsim.git
cd neqsim

#### Community Skill and Agent Catalogs

Browse and install community-contributed skills, or publish your own:

```bash
neqsim skill list                    # browse the catalog and discovered repositories
neqsim skill install <name>          # install a skill
neqsim skill install <name> --target vscode   # also export to your ~/.copilot/skills folder
neqsim skill sync-packages           # install any deferred skill Python packages
neqsim skill ensure <name>           # install one skill's package on first use
neqsim skill doctor                  # check private-catalog authentication readiness
neqsim skill doctor --target vscode  # verify VS Code skill exports and package health
neqsim skill publish user/repo-name  # publish yours (creates a draft PR)
```

Browse and install community-contributed agents separately from skills:

```bash
neqsim agent list                    # browse installable agent workflows
neqsim agent search hydrate          # search by name, tag, description, or required skill
neqsim agent install <name>          # install an agent definition
neqsim agent install <name> --target vscode   # also export the agent and required skills for VS Code
neqsim agent install --all           # install every agent in the catalog
neqsim agent doctor --target vscode  # verify VS Code exports and required skill visibility
neqsim agent validate <name-or-path> # validate an installed or local agent package
neqsim agent schema                  # show the supported agent.yaml fields
```

Both `neqsim agent doctor --target ...` and `neqsim skill doctor --target ...`
accept `--profile path/to/export-profile.json` to check a declared export set.
Without a profile, missing exports are warnings; with a profile, expected-but-missing
exports are errors and extra exports are warnings.

By default, installed community and private content is kept out of the Git-tracked
workspace: skills install to `~/.neqsim/skills/`, agents install to
`~/.neqsim/agents/`, and `--target vscode` writes generated copies to the personal
`~/.copilot/skills` and `~/.copilot/agents` folders (which VS Code and the GitHub
Copilot CLI scan in every workspace). Use `--vscode-scope workspace` only when a
maintainer intentionally wants a generated `.github/skills` or `.github/agents` copy.

The catalog can list individual skills directly and can also point to public
multi-skill GitHub repositories. When a repository is listed under
`repositories:` in `community-skills.yaml`, `neqsim skill list` reads the online
repo catalog first and falls back to scanning matching `SKILL.md` files, so new
skills can appear without adding one entry per skill to the NeqSim repo.

Agents follow the same discovery model through `community-agents.yaml`, but they
are kept as a separate install type. Skills are reusable engineering knowledge;
agents are role/workflow definitions that can declare `required_skills` and are
installed to `~/.neqsim/agents/`. Agent packages can include an `agent.yaml`
manifest with supported domains, inputs, outputs, MCP tool requirements, human
review policy, and trust level. Installing an agent downloads and validates the
definition only; execution is an explicit action in the AI tool that uses it.

The shared public home for reusable community skills is
[equinor/neqsim-community-skills](https://github.com/equinor/neqsim-community-skills).
The shared public home for reusable community agents is
[equinor/neqsim-community-agents](https://github.com/equinor/neqsim-community-agents).
Put skills there when they are public, reproducible, useful beyond one project,
and do not need to live in NeqSim core. Good candidates include educational
screening workflows, public validation helpers, open engineering checklists,
agent guidance around existing NeqSim workflows, and examples with synthetic or
public data. Keep proprietary methods, plant data, private tag names, internal
URLs, company standards, and project-specific design bases out of the public
community repos; use private enterprise skill and agent repositories for those.

See [Setting up Agents and Skills](docs/integration/agents_and_skills_setup.md)
for the start-here install walkthrough,
the [Skills Guide](docs/integration/skills_guide.md) for the full walkthrough,
[Enterprise Agent and Skill Repositories](docs/integration/enterprise_agent_skill_repos.md)
for company-private repository setup,
[community-skills.yaml](community-skills.yaml) and
[community-agents.yaml](community-agents.yaml) for the catalogs, and

File: src/main/resources/designdata/CasingProperties.csv
Grade,SMYS_MPa,SMTS_MPa,SMYS_psi,SMTS_psi,YieldRatio,Density_kg_m3,Standard,Description
H40,276,414,40000,60000,0.667,7850,API 5CT,H40 - Low-strength conductor/surface casing
J55,379,517,55000,75000,0.733,7850,API 5CT,J55 - Surface and intermediate casing
K55,379,655,55000,95000,0.579,7850,API 5CT,K55 - Surface and intermediate casing
N80,552,689,80000,100000,0.800,7850,API 5CT,N80 - Non-sour service casing
L80,552,655,80000,95000,0.843,7850,API 5CT,L80 - Sour service (SSC resistant)
C90,621,689,90000,100000,0.901,7850,API 5CT,C90 - Sour service casing
C95,655,724,95000,105000,0.905,7850,API 5CT,C95 - Sour service casing
T95,655,724,95000,105000,0.905,7850,API 5CT,T95 - Sour service casing
P110,758,862,110000,125000,0.880,7850,API 5CT,P110 - High-strength production casing
Q125,862,931,125000,135000,0.926,7850,API 5CT,Q125 - Ultra-high-strength casing
13Cr-L80,552,655,80000,95000,0.843,7750,API 5CT,13Cr-L80 - CRA for CO2 service
S13Cr,621,724,90000,105000,0.858,7750,API 5CT,Super 13Cr - Enhanced CRA
22Cr,448,621,65000,90000,0.722,7800,API 5CRA,22Cr duplex - Severe corrosion
25Cr,758,862,110000,125000,0.880,7800,API 5CRA,25Cr super duplex - Extreme corrosion

File: src/main/resources/designdata/CompressorCasingMaterials.csv
"ID","MaterialGrade","Specification","MaterialType","SMYS_MPa","SMTS_MPa","AllowableStress_MPa","MaxTempC","MinTempC","Density_kg_m3","ThermalExpansion_perC","ElasticModulus_GPa","NACECompliant","Description"
1,"SA-516-60","ASME-II-A","CarbonSteel",220.0,415.0,118.0,343.0,-29.0,7850.0,1.17E-05,200.0,false,"Carbon steel plate for moderate pressure"
2,"SA-516-70","ASME-II-A","CarbonSteel",260.0,485.0,138.0,343.0,-29.0,7850.0,1.17E-05,200.0,false,"Carbon steel plate most common for compressor casings"
3,"SA-266-Gr2","ASME-II-A","CarbonSteelForging",250.0,485.0,138.0,343.0,-29.0,7850.0,1.17E-05,200.0,false,"Carbon steel forging for barrel casings"
4,"SA-266-Gr4","ASME-II-A","CarbonSteelForging",310.0,550.0,157.0,343.0,-29.0,7850.0,1.17E-05,200.0,false,"Higher strength carbon steel forging"
5,"SA-350-LF2","ASME-II-A","LowAlloyForging",250.0,485.0,138.0,343.0,-46.0,7850.0,1.17E-05,200.0,false,"Low-temperature carbon steel for cold service"
6,"SA-352-LCC","ASME-II-A","LowAlloyCasting",275.0,485.0,138.0,343.0,-46.0,7850.0,1.17E-05,200.0,false,"Low-temperature steel casting"
7,"SA-105","ASME-II-A","CarbonSteelForging",250.0,485.0,138.0,343.0,-29.0,7850.0,1.17E-05,200.0,false,"Forging for flanges and fittings"
8,"SA-182-F304","ASME-II-A","AusteniticSS",205.0,515.0,115.0,427.0,-196.0,8000.0,1.73E-05,193.0,true,"304 stainless steel forging - NACE compliant"
9,"SA-182-F316","ASME-II-A","AusteniticSS",205.0,515.0,115.0,427.0,-196.0,8000.0,1.60E-05,193.0,true,"316 stainless steel forging - NACE compliant"
10,"SA-182-F316L","ASME-II-A","AusteniticSS",170.0,485.0,110.0,427.0,-196.0,8000.0,1.60E-05,193.0,true,"316L SS forging low carbon - sour service"
11,"SA-182-F304L","ASME-II-A","AusteniticSS",170.0,485.0,110.0,427.0,-196.0,8000.0,1.73E-05,193.0,true,"304L low carbon SS for sour gas"
12,"SA-240-Tp316","ASME-II-A","AusteniticSSPlate",205.0,515.0,115.0,427.0,-196.0,8000.0,1.60E-05,193.0,true,"316 SS plate"
13,"SA-182-F22","ASME-II-A","CrMoForging",310.0,515.0,147.0,593.0,-29.0,7850.0,1.23E-05,207.0,false,"2.25Cr-1Mo forging for high temperature"
14,"SA-182-F91","ASME-II-A","CrMoVForging",415.0,585.0,167.0,593.0,-29.0,7750.0,1.10E-05,218.0,false,"9Cr-1Mo-V forging for very high temperature"
15,"A694-F65","ASTM","CarbonSteelForging",448.0,530.0,151.0,343.0,-29.0,7850.0,1.17E-05,200.0,false,"High strength forging for weldolets"
16,"SA-352-LCB","ASME-II-A","LowAlloyCasting",245.0,450.0,128.0,343.0,-46.0,7850.0,1.17E-05,200.0,false,"Low-temp carbon steel casting low alloy"
17,"SA-487-Gr4A","ASME-II-A","MartSS_Casting",550.0,760.0,190.0,427.0,-29.0,7700.0,1.05E-05,200.0,true,"12Cr martensitic SS casting NACE"
18,"SA-564-Tp630","ASME-II-A","PrecipitationHardening",725.0,930.0,185.0,315.0,-29.0,7780.0,1.08E-05,196.0,true,"17-4PH precipitation hardening SS"
19,"ASTM-A470-Cl8","ASTM","RotorForging",585.0,760.0,171.0,427.0,-29.0,7850.0,1.17E-05,207.0,false,"Rotor forging alloy steel"
20,"Inconel-718","ASTM","NickelAlloyForging",1035.0,1241.0,230.0,650.0,-196.0,8190.0,1.30E-05,211.0,true,"Nickel alloy for extreme sour and high temp"

File: src/main/resources/designdata/MaterialPipeProperties.csv
"ID","materialName","grade","specificationNumber","minimumYeildStrength","minimumTensileStrength","Description"
1,"Carbon Steel Pipe","A25","API5L",25000.000000000,45000.000000000,"API 5L Grade A25 - Seamless and welded"
2,"Carbon Steel Pipe","A","API5L",30000.000000000,48000.000000000,"API 5L Grade A - General purpose"
3,"Carbon Steel Pipe","B","API5L",35000.000000000,60000.000000000,"API 5L Grade B - Standard carbon steel"
4,"Carbon Steel Pipe","X42","API5L",42000.000000000,60000.000000000,"API 5L Grade X42 - Higher strength"
5,"Carbon Steel Pipe","X46","API5L",46000.000000000,63000.000000000,"API 5L Grade X46"
6,"Carbon Steel Pipe","X52","API5L",52000.000000000,66000.000000000,"API 5L Grade X52 - Common for pipelines"
7,"Carbon Steel Pipe","X56","API5L",56000.000000000,71000.000000000,"API 5L Grade X56"
8,"Carbon Steel Pipe","X60","API5L",60000.000000000,75000.000000000,"API 5L Grade X60 - High strength"
9,"Carbon Steel Pipe","X65","API5L",65000.000000000,77000.000000000,"API 5L Grade X65 - Common for offshore"
10,"Carbon Steel Pipe","X70","API5L",70000.000000000,82000.000000000,"API 5L Grade X70 - High strength offshore"
11,"Carbon Steel Pipe","X80","API5L",80000.000000000,90000.000000000,"API 5L Grade X80 - Very high strength"
12,"Carbon Steel Pipe","X100","API5L",100000.000000000,110000.000000000,"API 5L Grade X100 - Ultra high strength"
13,"Carbon Steel Pipe","X120","API5L",120000.000000000,130000.000000000,"API 5L Grade X120 - Maximum strength"
14,"Low Temp Steel Pipe","A333-6","ASTMA333",35000.000000000,60000.000000000,"ASTM A333 Grade 6 - Low temperature service -46C"
15,"Low Temp Steel Pipe","A333-3","ASTMA333",35000.000000000,65000.000000000,"ASTM A333 Grade 3 - Low temperature service -101C"
16,"Low Temp Steel Pipe","A333-8","ASTMA333",75000.000000000,100000.000000000,"ASTM A333 Grade 8 - High strength low temp"
17,"Stainless Steel Pipe","316L","ASTMA312",25000.000000000,70000.000000000,"ASTM A312 316L - Corrosion resistant"
18,"Stainless Steel Pipe","304L","ASTMA312",25000.000000000,70000.000000000,"ASTM A312 304L - General purpose stainless"
19,"Duplex Steel Pipe","S31803","ASTMA790",65000.000000000,90000.000000000,"ASTM A790 UNS S31803 - Duplex stainless steel"
20,"Super Duplex Pipe","S32750","ASTMA790",80000.000000000,116000.000000000,"ASTM A790 UNS S32750 - Super duplex"
21,"Carbon Steel Pipe","SAWL","API5L",35000.000000000,60000.000000000,"API 5L SAWL - Submerged arc welded"
22,"Carbon Steel Pipe","SAWH","API5L",35000.000000000,60000.000000000,"API 5L SAWH - Submerged arc welded helical"

File: src/main/resources/designdata/MaterialProperties_Subsea.csv
MaterialGrade,MaterialType,SMYS_MPa,SMTS_MPa,Density_kg_m3,Standard,Description,EquipmentType
X52,CarbonSteel,358,455,7850,API-5L,Pipeline grade X52,Pipeline
X60,CarbonSteel,414,517,7850,API-5L,Pipeline grade X60,Pipeline
X65,CarbonSteel,448,530,7850,API-5L,Pipeline grade X65,Pipeline
X70,CarbonSteel,483,565,7850,API-5L,Pipeline grade X70,Pipeline
X80,CarbonSteel,552,620,7850,API-5L,Pipeline grade X80,Pipeline
316L,StainlessSteel,205,515,8000,ASTM-A312,316L stainless steel,Umbilical
6Mo,SuperAustenitic,300,650,8000,ASTM-A312,6Mo super austenitic,Umbilical
Duplex-2205,DuplexSteel,450,620,7800,ASTM-A789,Duplex 2205,Manifold
SuperDuplex-2507,SuperDuplex,550,750,7800,ASTM-A789,Super duplex 2507,Umbilical
Inconel-625,NickelAlloy,415,830,8440,ASTM-B446,Inconel 625 clad,SubseaTree
Inconel-718,NickelAlloy,1034,1240,8190,ASTM-B637,Inconel 718,SubseaBooster
F22,LowAlloyCr-Mo,517,655,7850,ASTM-A182,F22 forging (2.25Cr-1Mo),SubseaTree
4130,LowAlloyCr-Mo,758,862,7850,ASTM-A322,4130 alloy steel,Manifold
AISI-4140,LowAlloyCr-Mo,655,860,7850,ASTM-A322,4140 quench and temper,SubseaTree
SA-516-70,CarbonSteel,260,485,7850,ASME-SA516,Pressure vessel plate,Separator
SA-240-316L,StainlessSteel,170,485,8000,ASME-SA240,316L plate,Vessel
HDPE-PE100,Polymer,25,40,950,ISO-4427,High density polyethylene,FlexiblePipe
PVDF,Polymer,40,55,1780,API-17J,Polyvinylidene fluoride,FlexiblePipe
PA-11,Polymer,35,55,1040,API-17J,Polyamide 11,FlexiblePipe
PressureArmor,HighStrength,700,850,7850,API-17J,Pressure armor wire,FlexiblePipe
TensileArmor,HighStrength,1400,1700,7850,API-17J,Tensile armor wire,FlexiblePipe
CarcassStrip,StainlessSteel,205,515,8000,API-17J,Carcass interlocked strip,FlexiblePipe
ArmorWire,GalvanizedSteel,1400,1600,7850,API-17E,Umbilical armor wire,Umbilical
